Repository: thinkthoughts/sensors-becker

# Sensors Becker

Reproducible engineering specifications for cryogenic sensor development.

This repository develops an engineering navigator around public work by Daniel Becker and collaborators, with an emphasis on transition-edge sensors (TESs), absorber fabrication, microwave SQUID multiplexing, and SMuRF readout.

The central workflow is:

```text
technical source
    ↓
structured evidence
    ↓
engineering object
    ↓
specified constraints
    ↓
admissible engineering states
    ↓
checkable next questions
```

The repository also tests where the **General Divisor Theorem (GDT)** can legitimately specify discrete admissible engineering states.

The theorem is treated as a mathematical specification, not as an analogy: where its hypotheses are not supplied by the engineering evidence, the repository records that boundary rather than manufacturing an application.

## General Divisor Theorem

For an integer state subject to a residue condition

$$
n \equiv a \pmod{m}
$$

together with a coprimality condition

$$
\gcd(n,N)=1,
$$

define

$$
d=\mathrm{rad}(\gcd(m,N)),
\qquad
R=\frac{\mathrm{rad}(N)}{d}.
$$

The GDT gives an exact admissibility dichotomy and, in the admissible case, an exact period, count per period, density, and correction factor.

The mathematical source and Lean verification are maintained separately:

- Mathematical basis: https://goodmath.app/
- Paper: https://goodmath.app/divisor.pdf

# Engineering Navigator

The Engineering Navigator organizes engineering work around **Engineering
Drivers** rather than files.

Instead of beginning with notebooks, figures, or source documents, the
Navigator begins with the engineering problems that guide development.
Each Engineering Driver connects engineering objectives, engineering
sessions, Reading Points, generated engineering artifacts, and future
engineering questions into a single navigation page.

The Engineering Navigator evolves as engineering progresses.

Reading Points document engineering sessions.

Engineering Drivers organize those sessions into a coherent engineering
program.

# Engineering Navigator

- [Engineering Drivers](drivers.md)
- [Engineering Graph](graph.md)

...

## Repository-Wide Engineering Graph

[Open the Engineering Graph](graph.md)
---

# Engineering Model

The Engineering Navigator organizes engineering knowledge around
**Engineering Drivers**.

```
Engineering Navigator
        ↓
Engineering Driver
        ↓
Engineering Objective
        ↓
Engineering Questions
        ↓
Engineering Sessions
        ↓
Reading Points
        ↓
Generated Engineering Artifacts
        ↓
Engineering Refinement
        ↓
Next Engineering Questions
```

Each Engineering Driver represents a continuing engineering problem.

Engineering Sessions contribute new observations.

Reading Points summarize engineering sessions.

Generated Engineering Artifacts preserve engineering outputs.

Engineering Refinement updates the Engineering Driver and guides the next
engineering session.

---

# Engineering Workflow

Engineering work progresses through a repeating engineering cycle.

```
Engineering Driver
        ↓
Engineering Objective
        ↓
Engineering Questions
        ↓
Engineering Session
        ↓
Reading Point
        ↓
Generated Engineering Artifacts
        ↓
Engineering Refinement
        ↓
Next Engineering Questions
```

Every Engineering Session contributes evidence toward one or more
Engineering Drivers.

---

# Engineering Drivers

Engineering Drivers represent continuing engineering problems rather than
individual documents.

## Detector Performance

Performance targets, detector response, and measurable engineering
improvements.

Status: Planned

---

## Absorber Manufacturing

Repeatable absorber fabrication supporting scalable detector production.

Status: Active

Directory

```
absorber_manufacturing/
```

---

## Detector Module

Integration of detector components into validated detector modules.

Status: Planned

---

## Instrument Scaling

Engineering transition from detector modules toward instrument-scale
systems.

Status: Planned

---

## Commercial Evaluation

Evaluation of detector technology within practical engineering programs.

Status: Planned

---

## Product Assembly

Engineering requirements for manufacturing complete detector systems.

Status: Planned

---

## Data Analysis

Engineering support for detector characterization, calibration, and
performance evaluation.

Status: Planned

---

## Deployment

Engineering considerations for operational detector systems.

Status: Planned

---

# Engineering Driver Structure

Each Engineering Driver follows the same structure.

```
Engineering Objective
        ↓
Current Status
        ↓
Engineering Dependencies
        ↓
Supporting Evidence
        ↓
Engineering Outcomes
        ↓
Current Engineering Questions
        ↓
Next Engineering Session
```

Supporting Evidence may include

- Reading Points

File: engineering_navigator/absorber_manufacturing/SOURCE_00/SOURCE_00_becker_transition_models_reported_values.csv
object,variable,value,unit,source_page,condition,comparison,uncertainty
LCLS-II specification,pixel_count,1000,pixels,2,,,
LCLS-II specification,delta_E,0.5,eV FWHM,2,below 1 keV,,
LCLS-II specification,pulse_tau,100,µs,2,,<,
previous device,geometry,212 × 106,µm,5,,,
previous device,bar_count,4,count,5,,,
previous device,Tc,76,mK,5,,,
previous device,delta_E,1.02,eV FWHM,5,1.25 keV,,
previous device,C,0.11,pJ/K,5,,,
previous device,Rn,14.5,mΩ,5,,,
previous device,G,130,pW/K,5,at Tc,,
previous device,n,3.52,dimensionless,5,,,
200 µm 4-bar device,geometry,200 × 200,µm,6,,,
200 µm 4-bar device,bar_count,4,count,6,,,
200 µm 4-bar device,Bi_thickness,1.1,µm,6,,,
200 µm 4-bar device,Tc,54.5,mK,6,,,
200 µm 4-bar device,G,61,pW/K,6,,,
200 µm 4-bar device,n,3.55,dimensionless,6,,,
200 µm 4-bar device,C,0.166,pJ/K,6,,,
200 µm 4-bar device,pulse_tau,280,µs,6,10.5% Rn,,
200 µm 4-bar device,critically_damped_tau,87,µs,6,,,
200 µm 4-bar device,alpha_over_noise_factor,81.2,dimensionless,6,9.5% Rn,,
200 µm 4-bar device,delta_E,0.87,eV FWHM,7,1.254 keV,,0.07
200 µm 4-bar device,delta_E,1.29,eV FWHM,7,1.487 keV,,0.05
180 µm 3-bar device,geometry,180 × 180,µm,7,,,
180 µm 3-bar device,bar_count,3,count,7,,,
180 µm 3-bar device,Tc,54.5,mK,10,,,
180 µm 3-bar device,Bi_thickness,1.1,µm,10,,,
180 µm 3-bar device,delta_E,0.75,eV FWHM,7,1.254 keV,,0.07
180 µm 3-bar device,delta_E,0.94,eV FWHM,7,1.487 keV,,0.03
proposed next generation,geometry,220 × 220,µm,8,,,
proposed next generation,Tc,30,mK,8,,,
proposed next generation,predicted_delta_E,0.5,eV FWHM,8,1 keV,,

File: engineering_navigator/absorber_manufacturing/SOURCE_01/SOURCE_01_reported_values.csv
object,variable,value,unit,source_page
evaporated Bi,Bi_thickness,3.0,µm,2
evaporated Bi,Au_seed_thickness,80,nm,2
evaporated Bi,Ti_adhesion_thickness,5,nm,2
evaporated Bi,deposition_rate,100,Å/s,2
electroplated Bi,Bi_thickness,3.0,µm,2
electroplated Bi,Au_seed_thickness,1.0,µm,2
electroplated Bi,plating_rate,283,nm/min,2
electroplated Bi,current_density,6.0,mA/cm²,2
electroplated Bi,bias_voltage,1.4,V,2
evaporated Bi,SEM_grain_size,100,nm approximately,3
electroplated Bi,SEM_grain_size,1.0,µm approximately,3
evaporated Bi,diffraction_grain_size,30,nm approximately,5
electroplated Bi,diffraction_grain_size,1.4,µm approximately,5
diffraction beam,photon_energy,80,keV,4
bismuth,mean_excitation_energy,823,eV,2

File: engineering_navigator/absorber_manufacturing/SOURCE_02/SOURCE_02_reported_values.csv
object,variable,value,unit,source_page,condition
all absorber variants,Au_thickness,1.0,µm,1,
Au/Bi absorbers,Bi_thickness,3.0,µm,1,
TES,Tc,100,mK approximately,1,
TES-to-absorber connection,Au_link_thickness,0.2,µm,1,
absorber base,additional_Au_thickness,0.8,µm,1,
small absorber,dimensions,340 × 340,µm,2,
large absorber,dimensions,530 × 720,µm,2,
3 µm Bi absorber,quantum_efficiency,76,percent approximately,2,6 keV
3 µm Bi absorber,quantum_efficiency,8,percent approximately,2,30 keV
small Au pixel,G,254.7,pW/K,3,
small Au/evap-Bi pixel,G,254.3,pW/K,3,
small Au/elp-Bi pixel,G,263.0,pW/K,3,
large Au pixel,G,384.0,pW/K,3,
large Au/evap-Bi pixel,G,392.3,pW/K,3,
large Au/elp-Bi pixel,G,400.3,pW/K,3,
small Au pixel,C,1.2,pJ/K,3,
small Au/evap-Bi pixel,C,1.2,pJ/K,3,
small Au/elp-Bi pixel,C,1.1,pJ/K,3,
large Au pixel,C,3.1,pJ/K,3,
large Au/evap-Bi pixel,C,2.9,pJ/K,3,
large Au/elp-Bi pixel,C,3.0,pJ/K,3,
evaporated Bi,average_grain_size,30,nm approximately,3,
electroplated Bi,average_grain_radius,630,nm approximately,3,
evaporated Bi,residual_resistance_ratio,0.4,dimensionless,3,
secondary-electron cloud in Bi,cloud_size,60,nm approximately,4,6 keV
TES response,typical_response_time,1,ms approximately,2,
